Repository: CamecaAPT/peak_detection

# peak_detection
For APT spectrum peak ranging and identification

Module RangingNN contains a supervised YOLO-based model for ranging the APT M/C specturm. It was trained on expert labeled datasets. 

Module Ionclassifier contains a supervised Recurrent CNN model for identify the ion species of peaks. It was trained on synthetic datasets.

### Project structure

---
```
peak_detection/
├── detect_peaks_headless.py       # CLI: production inference (writes .rrng, no plots)
├── detect_peaks_refactor.py       # CLI: evaluation/benchmarking (range file is ground truth)
├── RUN_CONFIG.md                  # Full config/CLI reference (flags, --config overrides, output paths)
├── configs/
│   └── models/
│       └── rf.yaml                # Self-contained RF model config (ranging + training + guardrails)
├── data/                          # Sample APT/RRNG test data
├── tests/                         # Unit tests (guardrail.py, molecule_rescue.py, yolo_detection.py)
└── peak_detection/                # Main package
    ├── yolo_detection.py          # Model-agnostic YOLO1D peak ranging (run_yolo_ranging)
    ├── models.py                  # PeakRange, DetailedId, DatasetStats dataclasses
    ├── data_io.py                 # APT/RRNG file I/O
    ├── training.py                # Classifier training-data loading
    ├── utils/                     # Shared helpers (label parsing, IoU, config coercion)
    ├── classifiers/                # Pluggable classifier registry, selected via --model
    │   ├── base.py                 # ClassifierContext, ClassifierPipeline ABC
    │   └── config.py                # Per-model YAML config loader
    ├── IonIdentificationModels/
    │   ├── guardrail.py            # Shared, model-agnostic guardrails (unknown-flagging, context-rescore, ...)
    │   ├── RF/                     # Random-forest species classifier (registers "rf")
    │   │   ├── rf_model.py          # Underlying RF train/infer implementation
    │   │   ├── rf_pipeline.py       # RFClassifierPipeline orchestrator
    │   │   └── molecule_rescue.py   # RF-specific molecule-rescue guardrails
    │   └── KDE/                    # KDE-based classifier
    └── RangingModels/
        └── RangingNN/               # YOLO1D ranging model, weights, and predictor
```

### Command-line interface

---
Two entry points share one parameter system — see [`RUN_CONFIG.md`](RUN_CONFIG.md) for the full reference (config resolution order, output-directory rules, script-specific flags).

**`detect_peaks_refactor.py`** — evaluation/benchmarking (the range file is treated as ground truth; emits metrics, plots, batch summaries):
```powershell

# Single dataset
.venv\Scripts\python.exe detect_peaks_refactor.py `
    --apt_path "data\APT_test\R13_40310Zr Unsaved - Top Level ROI.csv" `
    --rrng_path "data\RRNG_test\R13_40310Zr Top Level ROI.RRNG" `
    --output_dir "results\R13"

# Batch mode (point at directories instead of files)
.venv\Scripts\python.exe detect_peaks_refactor.py `
    --apt_path "data\APT_test" --rrng_path "data\RRNG_test" --output_dir "results\bench1"
```

**`detect_peaks_headless.py`** — production inference (writes a `.rrng`; expected species supplied directly or via a range file; no plots):
```powershell
.venv\Scripts\python.exe detect_peaks_headless.py `
    --input "data\APT_test\R13_40310Zr Unsaved - Top Level ROI.csv" `
    --elements "Zr,O,Ti,ZrO,ZrH" `
    --output-rrng "out\R13_predicted.rrng"
```

No per-model tunables (`--iou`, `--conf`, etc.) exist as flags on either script — model behavior comes entirely from `configs\models\<model>.yaml`, overridable per run via `--config`.

#### `detect_peaks_refactor.py` parameters

| Flag | Required | Default | Description |
|---|---|---|---|
| `--config CONFIG` | No | none | Path to a YAML overriding values from `configs\models\<model>.yaml`. |
| `--model {rf}` | No | `rf` | Classification model to use (see `configs/models/`). |
| `--apt_path APT_PATH` | No | `ALL_APT_processedCSV` | Path to a `.apt`/`.csv` file (single-dataset mode) or a directory (batch mode). |
| `--rrng_path RRNG_PATH` | No | `ALL_RRNG_NEW` | Path to a `.rrng` file (single mode) or a directory (batch mode). |
| `--output_dir OUTPUT_DIR` | No | derived from `--apt_path` (single) / current directory (batch) | Single mode: the dataset folder. Batch mode: the parent folder holding per-dataset folders plus the global summary CSV, identifications, and plots. |
| `--save_plots` / `--no-save_plots` | No | `--save_plots` (on) | Write comparison plots. |
| `--save_rrng_output` / `--no-save_rrng_output` | No | `--no-save_rrng_output` (off) | Write the predicted ranges as a `.RRNG` file. |
| `--save_csv` / `--no-save_csv` | No | `--save_csv` (on) | Write per-peak/per-dataset result CSVs (detailed results, summary, identifications). |

File: data/RRNG_test/R15_72243.RRNG
[Ions]
Number=10
Ion1=Fe
Ion2=Cu
Ion3=C
Ion4=Si
Ion5=O
Ion6=H
Ion7=N
Ion8=S
Ion9=IFB
Ion10=Da35

[Ranges]
Number=21
Range1=27.7100 28.1750 Vol:0.01177 Fe:1 Color:FF00FF
Range2=26.8540 27.0850 Vol:0.01177 Fe:1 Color:FF00FF
Range3=55.7710 56.6900 Vol:0.01177 Fe:1 Color:FF00FF
Range4=18.6140 18.6630 Vol:0.01177 Fe:1 Color:FF00FF
Range5=28.4000 28.5950 Vol:0.01177 Fe:1 Color:FF00FF
Range6=28.9250 29.0300 Vol:0.01177 Fe:1 Color:FF00FF
Range7=62.7950 63.1500 Vol:0.01181 Cu:1 Color:FF6600
Range8=31.3950 31.5500 Vol:0.01181 Cu:1 Color:FF6600
Range9=32.4000 32.5550 Vol:0.01181 Cu:1 Color:FF6600
Range10=64.8400 65.1600 Vol:0.01181 Cu:1 Color:FF6600
Range11=5.9730 6.0410 Vol:0.00878 C:1 Color:660033
Range12=11.9540 12.0480 Vol:0.00878 C:1 Color:660033
Range13=13.9520 14.0360 Vol:0.02003 Si:1 Color:CCCCCC
Range14=15.9640 16.0440 Vol:0.02883 O:1 Color:00CCFF
Range15=23.9550 24.0480 Vol:0.01757 C:2 Color:660066
Range16=17.9710 18.0110 Vol:0.00878 C:3 Color:CC0000
Range17=0.9950 1.0330 Vol:0.00000 H:1 Color:CCCC00
Range18=25.9840 26.0150 Vol:0.03127 C:1 N:1 Color:FF0000
Range19=31.9550 31.9950 Vol:0.02579 S:1 Color:FFFF00
Range20=28.2100 28.3500 Vol:0.00000 Name:IFB Color:008000
Range21=34.9450 34.9750 Vol:0.00000 Name:Da35 Color:0000FF

File: data/RRNG_test/R2001_00016.RRNG
[Ions]
Number=17
Ion1=Al
Ion2=Ti
Ion3=Fe
Ion4=Co
Ion5=Ni
Ion6=Mn
Ion7=Cu
Ion8=H
Ion9=Cr
Ion10=Si
Ion11=O
Ion12=C
Ion13=Sc
Ion14=Da37
Ion15=Da38
Ion16=Ga
Ion17=Da71

[Ranges]
Number=44
Range1=13.4540 13.7780 Vol:0.01661 Al:1 Color:33FFFF
Range2=26.8970 27.5800 Vol:0.01661 Al:1 Color:33FFFF
Range3=22.9350 23.2900 Vol:0.01767 Ti:1 Color:003333
Range4=23.4350 23.8150 Vol:0.01767 Ti:1 Color:003333
Range5=23.9250 24.3700 Vol:0.01767 Ti:1 Color:003333
Range6=24.4350 24.7750 Vol:0.01767 Ti:1 Color:003333
Range7=24.9300 25.2400 Vol:0.01767 Ti:1 Color:003333
Range8=27.9050 28.7960 Vol:0.01177 Fe:1 Color:FF00FF
Range9=55.8350 56.7050 Vol:0.01177 Fe:1 Color:FF00FF
Range10=53.8650 54.3250 Vol:0.01177 Fe:1 Color:FF00FF
Range11=56.8450 57.4200 Vol:0.01177 Fe:1 Color:FF00FF
Range12=29.4100 29.8840 Vol:0.01108 Co:1 Color:0000FF
Range13=58.8220 59.5930 Vol:0.01108 Co:1 Color:0000FF
Range14=28.9150 29.2430 Vol:0.01094 Ni:1 Color:00CC00
Range15=29.9300 30.2900 Vol:0.01094 Ni:1 Color:00CC00
Range16=30.4450 30.5150 Vol:0.01094 Ni:1 Color:00CC00
Range17=30.9300 31.0600 Vol:0.01094 Ni:1 Color:00CC00
Range18=31.9400 32.0150 Vol:0.01094 Ni:1 Color:00CC00
Range19=57.8350 58.6460 Vol:0.01094 Ni:1 Color:00CC00
Range20=59.8130 60.5950 Vol:0.01094 Ni:1 Color:00CC00
Range21=63.8550 64.2000 Vol:0.01094 Ni:1 Color:00CC00
Range22=60.8400 61.2050 Vol:0.01094 Ni:1 Color:00CC00
Range23=61.8300 62.3650 Vol:0.01094 Ni:1 Color:00CC00
Range24=54.8750 55.1300 Vol:0.01221 Mn:1 Color:CCCC00
Range25=62.8200 63.6440 Vol:0.01181 Cu:1 Color:FF6600
Range26=64.8200 65.6920 Vol:0.01181 Cu:1 Color:FF6600
Range27=48.9000 49.1700 Vol:0.01767 Ti:1 H:1 Color:FF0000
Range28=47.9400 48.0500 Vol:0.01767 Ti:1 H:1 Color:FF0000
Range29=46.9050 47.0250 Vol:0.01767 Ti:1 H:1 Color:FF0000
Range30=49.9200 50.0050 Vol:0.01767 Ti:1 H:1 Color:FF0000
Range31=50.9150 51.0150 Vol:0.01767 Ti:1 H:1 Color:FF0000
Range32=51.8870 52.0350 Vol:0.01201 Cr:1 Color:FF33CC
Range33=25.9500 26.0050 Vol:0.01201 Cr:1 Color:FF33CC
Range34=0.9950 1.0900 Vol:0.00000 H:1 Color:CCCC00
Range35=2.0050 2.0650 Vol:0.00000 H:2 Color:008000
Range36=13.9800 14.0150 Vol:0.02003 Si:1 Color:CCCCCC
Range37=15.9750 16.0700 Vol:0.02883 O:1 Color:00CCFF
Range38=17.9700 18.2550 Vol:0.02635 C:3 Color:CC0000
Range39=22.4750 22.5200 Vol:0.02491 Sc:1 Color:FF0033
Range40=36.9400 37.0450 Vol:0.00000 Name:Da37 Color:0000FF
Range41=38.4500 38.5150 Vol:0.00000 Name:Da38 Color:00FFFF
Range42=43.9350 44.1000 Vol:0.06644 C:1 O:2 Color:800080
Range43=68.8550 69.1300 Vol:0.01960 Ga:1 Color:FFFF00
Range44=70.9150 70.9700 Vol:0.00000 Name:Da71 Color:FFFF00
